Repository: ScottHull/CondensationSequence

Target melt phases:

- SiO2 - JANAF
- MgO - JANAF
- FeO - JANAF
- Fe2O3
- Fe3O4
- CaO - JANAF
- Al2O3 - JANAF
- TiO2 - JANAF
- Na2O - JANAF
- K2O
- ZnO
- MgSiO3 - JANAF
- Mg2SiO4
- MgAl2O4 - JANAF
- MgTiO3 - JANAF
- MgTi2O5 - JANAF
- Mg2TiO4 - JANAF
- Al6Si2O13
- CaAl2O4
- CaAl4O7
- Ca12Al14O33
- CaSiO3
- CaAl2Si2O8
- CaMgSi2O6
- Ca2MgSi2O7
- Ca2Al2SiO7
- CaTiO3
- Ca2SiO4
- CaTiSiO5
- FeTiO3
- Fe2SiO4
- FeAl2O4
- CaAl12O19
- Mg2Al4Si5O18
- Na2SiO3 - JANAF
- Na2Si2O5 - JANAF
- NaAlSiO4
- NaAlSi3O8
- NaAlO2
- Na2TiO3
- NaAlSi2O6
- K2SiO3 - JANAF
- K2Si2O5
- KAlSiO4
- KAlSi3O8
- KAlO2
- KAlSi2O6
- K2Si4O9
- KCaAlSi2O7
- Zn2SiO4
- ZnTiO3
- Zn2TiO4
- ZnAl2O4

File: data/Liquids/Fe1O1.dat
#Iron Oxide (FeO)	Fe1O1(l)
#T(K)	Cp	S	-[G-H(Tr)]/T	H-H(Tr)	delta-f H	delta-f G	log Kf
1200	68.199	150.271	108.656	49.938	-249.537	-188.086	8.187
1300	68.199	155.730	112.070	56.758	-247.952	-183.030	7.354
1400	68.199	160.784	115.371	63.578	-246.466	-178.092	6.645
1500	68.199	165.490	118.558	70.398	-245.077	-173.257	6.033
1600	68.199	169.891	121.630	77.218	-243.785	-168.512	5.501

File: data/Liquids/K2Si1O3.dat
#Potassium Silicate (K2SiO3)	K2O3Si1(l)
#T(K)	Cp	S	-[G-H(Tr)]/T	H-H(Tr)	delta-f H	delta-f G	log Kf
1300	179.912	417.357	289.211	166.590	1627.403  1109.670 44.587
1400	179.912	430.690	298.846	184.581	-1621.773	-1070.056	39.924
1500	179.912	443.103	308.055	202.572	-1616.227	-1030.842	35.897
1600	179.912	454.714	316.862	220.563	-1610.764	-991.994	32.385
1700	179.912	465.621	325.295	238.555	-1655.560	-953.040	29.283
1800	179.912	475.905	333.379	256.546	-1650.032	-911.875	26.462
1900	179.912	485.632	341.139	274.537	-1644.548	-871.016	23.946
2000	179.912	494.860	348.596	292.528	-1639.109	-830.445	21.689
2100	179.912	503.638	355.772	310.519	-1633.718	-790.144	19.654
2200	179.912	512.008	362.685	328.511	-1628.380	-750.098	17.810
2300	179.912	520.005	369.352	346.502	-1623.098	-710.296	16.131
2400	179.912	527.662	375.790	364.493	-1617.876	-670.721	14.598
2500	179.912	535.006	382.013	382.484	-1612.720	-631.363	13.192
2600	179.912	542.063	388.034	400.475	-1607.634	-592.209	11.898
2700	179.912	548.853	393.865	418.467	-1602.623	-553.249	10.703
2800	179.912	555.396	399.518	436.458	-1597.692	-514.474	9.598
2900	179.912	561.709	405.002	454.449	-1592.847	-475.874	8.571
3000	179.912	567.808	410.328	472.440	-1588.095	-437.438	7.616

File: data/Liquids/Mg1Al2O4.dat
#Magnesium Aluminum Oxide (MgAl2O4)	Al2Mg1O4(l)
#T(K)	Cp	S	-[G-H(Tr)]/T	H-H(Tr)	delta-f H	delta-f G	log Kf
2500	219.660	538.101	369.913	420.470	2192.452  1156.661 24.167
2600	219.660	546.716	376.549	442.436	-2186.712	-1115.342	22.408
2700	219.660	555.006	383.006	464.402	-2181.016	-1074.243	20.782
2800	219.660	562.995	389.292	486.368	-2763.167	-1031.419	19.241
2900	219.660	570.703	395.415	508.334	-2755.368	-969.710	17.466
3000	219.660	578.150	401.383	530.300	-2747.614	-908.268	15.814
3100	219.660	585.352	407.202	552.266	-2739.904	-847.082	14.273
3200	219.660	592.326	412.879	574.232	-2732.239	-786.147	12.833
3300	219.660	599.086	418.420	596.198	-2724.618	-725.450	11.483
3400	219.660	605.643	423.830	618.164	-2717.043	-664.982	10.216
3500	219.660	612.010	429.116	640.130	-2709.515	-604.738	9.025
3600	219.660	618.199	434.283	662.096	-2702.035	-544.707	7.903
3700	219.660	624.217	439.335	684.062	-2694.603	-484.885	6.845
3800	219.660	630.075	444.278	706.028	-2687.223	-425.260	5.846
3900	219.660	635.781	449.116	727.994	-2679.895	-365.830	4.900
4000	219.660	641.342	453.852	749.960	-2672.622	-306.588	4.004

File: data/Liquids/Mg1Si1O3.dat
#Magnesium Silicate (MgSiO3)	Mg1O3Si1(l)
#T(K)	Cp	S	-[G-H(Tr)]/T	H-H(Tr)	delta-f H	delta-f G	log Kf
1000	146.440	220.668	142.668	78.000	-1496.729	-1228.717	64.182
1100	146.440	234.625	150.404	92.644	-1493.435	-1202.076	57.082
1200	146.440	247.367	157.961	107.288	-1490.244	-1175.731	51.178
1300	146.440	259.088	165.295	121.932	-1487.146	-1149.648	46.193
1400	146.440	269.941	172.387	136.576	-1611.545	-1120.632	41.811
1500	146.440	280.044	179.231	151.220	-1607.265	-1085.717	37.808
1600	146.440	289.495	185.830	165.864	-1603.067	-1051.085	34.314
1700	146.440	298.373	192.192	180.508	-1649.124	-1016.266	31.226
1800	146.440	306.743	198.326	195.152	-1644.852	-979.163	28.415

File: data/Liquids/Mg1Ti2O5.dat
#Magnesium Titanium Oxide (MgTi2O5)	Mg1O5Ti2(l)
#T(K)	Cp	S	-[G-H(Tr)]/T	H-H(Tr)	delta-f H	delta-f G	log Kf
2000	261.082	582.776	394.731	376.090	2481.473  1531.089 39.988
2100	261.082	595.514	403.992	402.198	-2476.355	-1483.696	36.905
2200	261.082	607.660	412.975	428.306	-2471.294	-1436.544	34.108
2300	261.082	619.265	421.694	454.414	-2466.290	-1389.624	31.559
2400	261.082	630.377	430.159	480.522	-2461.342	-1342.919	29.228
2500	261.082	641.035	438.383	506.631	-2456.451	-1296.419	27.087
2600	261.082	651.275	446.375	532.739	-2451.614	-1250.113	25.115
2700	261.082	661.128	454.148	558.847	-2446.832	-1203.992	23.293
2800	261.082	670.623	461.710	584.955	-2442.105	-1158.047	21.604
2900	261.082	679.785	469.073	611.063	-2437.431	-1112.272	20.034
3000	261.082	688.636	476.245	637.171	-2432.812	-1066.655	18.572
3100	261.082	697.196	483.235	663.280	-2428.245	-1021.190	17.207
3200	261.082	705.485	490.052	689.388	-2423.732	-975.875	15.930
3300	261.082	713.519	496.702	715.496	-2419.271	-930.700	14.732
3400	261.082	721.313	503.195	741.604	-2414.863	-885.656	13.606
3500	261.082	728.882	509.535	767.712	-2410.508	-840.744	12.547
3600	261.082	736.236	515.731	793.820	-2406.207	-795.954	11.549
3700	261.082	743.390	521.788	819.928	-3220.157	-735.708	10.386
3800	261.082	750.352	527.711	846.037	-3213.497	-668.648	9.191
3900	261.082	757.134	533.507	872.145	-3207.003	-601.763	8.060
4000	261.082	763.744	539.181	898.253	-3200.675	-535.044	6.987

File: data/Liquids/Mg2Si1O4.dat
#Magnesium Silicate (Mg2SiO4)	Mg2O4Si1(l)
#T(K)	Cp	S	-[G-H(Tr)]/T	H-H(Tr)	delta-f H	delta-f G	log Kf
2200	205.016	458.623	301.525	345.616	2375.259  1131.582 26.867
2300	205.016	467.736	308.555	366.117	-2369.298	-1075.186	24.418
2400	205.016	476.461	315.370	386.619	-2363.384	-1019.047	22.179
2500	205.016	484.830	321.982	407.120	-2357.515	-963.154	20.124
2600	205.016	492.871	328.401	427.622	-2351.693	-907.495	18.232
2700	205.016	500.609	334.637	448.124	-2345.917	-852.058	16.484
2800	205.016	508.065	340.699	468.625	-2340.189	-796.834	14.865
2900	205.016	515.259	346.595	489.127	-2334.508	-741.816	13.362
3000	205.016	522.209	352.333	509.628	-2328.877	-686.991	11.962
3100	205.016	528.932	357.922	530.130	-2323.296	-632.353	10.655
3200	205.016	535.441	363.368	550.632	-2317.767	-577.896	9.433
3300	205.016	541.749	368.679	571.133	-2312.291	-523.610	8.288
3400	205.016	547.870	373.860	591.635	-2306.872	-469.488	7.213
3500	205.016	553.813	378.917	612.136	-2301.510	-415.527	6.201
3600	205.016	559.588	383.855	632.638	-2680.362	-351.255	5.097
3700	205.016	565.205	388.681	653.140	-2674.711	-286.637	4.047
3800	205.016	570.673	393.399	673.641	-2669.130	-222.167	3.054
3900	205.016	575.998	398.013	694.143	-2663.620	-157.845	2.114
4000	205.016	581.189	402.528	714.644	-2658.186	-93.665	1.223

File: data/Liquids/Mg2Ti1O4.dat
#Magnesium Titanium Oxide (Mg2TiO4)	Mg2O4Ti1(l)
#T(K)	Cp	S	-[G-H(Tr)]/T	H-H(Tr)	delta-f H	delta-f G	log Kf
2100	228.446	521.532	354.113	351.580	2266.923  1218.278 30.303
2200	228.446	532.159	361.966	374.425	-2260.577	-1168.490	27.743
2300	228.446	542.314	369.588	397.270	-2254.277	-1118.992	25.413
2400	228.446	552.037	376.989	420.114	-2248.023	-1069.766	23.283
2500	228.446	561.362	384.179	442.959	-2241.816	-1020.800	21.328
2600	228.446	570.322	391.167	465.804	-2235.654	-972.081	19.529
2700	228.446	578.944	397.963	488.648	-2229.540	-923.598	17.868
2800	228.446	587.252	404.576	511.493	-2223.473	-875.340	16.330
2900	228.446	595.268	411.014	534.338	-2217.453	-827.300	14.901
3000	228.446	603.013	417.286	557.182	-2211.483	-779.465	13.572
3100	228.446	610.504	423.398	580.027	-2205.563	-731.828	12.331
3200	228.446	617.757	429.359	602.872	-2199.695	-684.383	11.171
3300	228.446	624.786	435.175	625.716	-2193.881	-637.120	10.085
3400	228.446	631.606	440.853	648.561	-2188.122	-590.031	9.065
3500	228.446	638.228	446.398	671.405	-2182.422	-543.113	8.106
3600	228.446	644.664	451.817	694.250	-2176.783	-496.355	7.202
3700	228.446	650.923	457.114	717.095	-2580.306	-441.966	6.239
3800	228.446	657.015	462.294	739.939	-2573.563	-384.261	5.282
3900	228.446	662.949	467.364	762.784	-2566.947	-326.734	4.376
4000	228.446	668.733	472.326	785.629	-2560.458	-269.377	3.518

File: data/Liquids/Ti1O2.dat
Titanium Oxide (TiO2)	O2Ti1(l)
T(K)	Cp	S	-[G-H(Tr)]/T	H-H(Tr)	delta-f H	delta-f G	log Kf
1500	100.416	186.351	127.014	89.006	-885.798	-656.268	22.853
1600	100.416	192.832	130.927	99.047	-882.679	-641.068	20.929
1700	100.416	198.919	134.749	109.089	-879.701	-626.059	19.236
1800	100.416	204.659	138.475	119.131	-876.879	-611.221	17.737
1900	100.416	210.088	142.103	129.172	-874.225	-596.536	16.400
2000	100.416	215.239	145.632	139.214	-886.438	-581.532	15.188
2100	100.416	220.138	149.064	149.255	-884.906	-566.324	14.087
