Repository: ScottHull/CondensationSequence

Target melt phases:

- SiO2 - JANAF
- MgO - JANAF
- FeO - JANAF
- Fe2O3
- Fe3O4
- CaO - JANAF
- Al2O3 - JANAF
- TiO2 - JANAF
- Na2O - JANAF
- K2O
- ZnO
- MgSiO3 - JANAF
- Mg2SiO4
- MgAl2O4 - JANAF
- MgTiO3 - JANAF
- MgTi2O5 - JANAF
- Mg2TiO4 - JANAF
- Al6Si2O13
- CaAl2O4
- CaAl4O7
- Ca12Al14O33
- CaSiO3
- CaAl2Si2O8
- CaMgSi2O6
- Ca2MgSi2O7
- Ca2Al2SiO7
- CaTiO3
- Ca2SiO4
- CaTiSiO5
- FeTiO3
- Fe2SiO4
- FeAl2O4
- CaAl12O19
- Mg2Al4Si5O18
- Na2SiO3 - JANAF
- Na2Si2O5 - JANAF
- NaAlSiO4
- NaAlSi3O8
- NaAlO2
- Na2TiO3
- NaAlSi2O6
- K2SiO3 - JANAF
- K2Si2O5
- KAlSiO4
- KAlSi3O8
- KAlO2
- KAlSi2O6
- K2Si4O9
- KCaAlSi2O7
- Zn2SiO4
- ZnTiO3
- Zn2TiO4
- ZnAl2O4

File: data/Liquids/Al2O3.dat
Aluminum Oxide (Al2O3)	Al2O3(l)
T(K)	Cp	S	-[G-H(Tr)]/T	H-H(Tr)	delta-f H	delta-f G	log Kf
1400	192.464	241.859	147.354	132.308	-1630.708	-1197.213	44.669
1500	192.464	255.138	154.102	151.554	-1623.274	-1166.509	40.621
1600	192.464	267.559	160.809	170.800	-1615.878	-1136.299	37.096
1700	192.464	279.227	167.435	190.047	-1608.520	-1106.551	34.000
1800	192.464	290.228	173.954	209.293	-1601.197	-1077.235	31.261
1900	192.464	300.634	180.350	228.540	-1593.910	-1048.325	28.820
2000	192.464	310.507	186.613	247.786	-1586.658	-1019.797	26.634
2100	192.464	319.897	192.739	267.032	-1579.440	-991.632	24.665
2200	192.464	328.850	198.724	286.279	-1572.256	-963.809	22.884
2300	192.464	337.406	204.569	305.525	-1565.106	-936.313	21.264

File: data/Liquids/Mg1O1.dat
#Magnesium Oxide (MgO)	Mg1O1(l)
#T(K)	Cp	S	-[G-H(Tr)]/T	H-H(Tr)	delta-f H	delta-f G	log Kf
2200	66.944	146.530	101.579	98.891	-653.736	-258.077	6.128
2300	66.944	149.505	103.599	105.585	-651.037	-240.153	5.454
2400	66.944	152.354	105.571	112.280	-648.350	-222.346	4.839
2500	66.944	155.087	107.498	118.974	-645.674	-204.651	4.276
2600	66.944	157.713	109.379	125.669	-643.012	-187.062	3.758
2700	66.944	160.239	111.216	132.363	-640.362	-169.576	3.281
2800	66.944	162.674	113.011	139.057	-637.725	-152.188	2.839
2900	66.944	165.023	114.764	145.752	-635.103	-134.894	2.430
3000	66.944	167.293	116.477	152.446	-632.496	-117.690	2.049
3100	66.944	169.488	118.152	159.140	-629.904	-100.572	1.695

File: data/Liquids/Na2O1.dat
Sodium Oxide (Na2O)	Na2O1(l)
T(K)	Cp	S	-[G-H(Tr)]/T	H-H(Tr)	delta-f H	delta-f G	log Kf
1500	104.600	260.601	176.792	125.714	531.992  167.596 5.836
1600	104.600	267.352	182.244	136.174	-527.523	-143.448	4.683
1700	104.600	273.693	187.438	146.634	-523.066	-119.580	3.674
1800	104.600	279.672	192.398	157.094	-518.622	-95.974	2.785
1900	104.600	285.328	197.142	167.554	-514.191	-72.614	1.996
2000	104.600	290.693	201.686	178.014	-509.772	-49.488	1.292
2100	104.600	295.796	206.047	188.474	-505.367	-26.582	0.661
2200	104.600	300.662	210.238	198.934	-500.976	-3.886	0.092
2300	104.600	305.312	214.271	209.394	-496.600	18.611	-0.423
2400	104.600	309.764	218.158	219.854	-492.240	40.918	-0.891
2500	104.600	314.034	221.908	230.314	-487.899	63.044	-1.317
2600	104.600	318.136	225.531	240.774	-483.576	84.996	-1.708
2700	104.600	322.084	229.034	251.234	-479.275	106.783	-2.066
2800	104.600	325.888	232.426	261.694	-474.998	128.410	-2.396
2900	104.600	329.559	235.712	272.154	-470.745	149.885	-2.700
3000	104.600	333.105	238.900	282.614	-466.522	171.214

File: data/Liquids/Na2Si1O3.dat
#Sodium Silicate (Na2SiO3)	Na2O3Si1(l)
#T(K)	Cp	S	-[G-H(Tr)]/T	H-H(Tr)	delta-f H	delta-f G	log Kf
1400	177.318	383.188	257.780	175.571	1678.966  1079.431 40.274
1500	177.318	395.421	266.553	193.303	-1673.677	-1036.792	36.104
1600	177.318	406.865	274.969	211.034	-1668.470	-994.504	32.467
1700	177.318	417.615	283.047	228.766	-1713.518	-952.091	29.254
1800	177.318	427.750	290.807	246.498	-1708.238	-907.454	26.334
1900	177.318	437.337	298.269	264.230	-1702.994	-863.110	23.729
2000	177.318	446.433	305.452	281.962	-1697.785	-819.040	21.391
2100	177.318	455.084	312.373	299.693	-1692.613	-775.230	19.283
2200	177.318	463.333	319.049	317.425	-1687.478	-731.665	17.372
2300	177.318	471.215	325.495	335.157	-1682.381	-688.333	15.633
2400	177.318	478.762	331.725	352.889	-1677.322	-645.223	14.043
2500	177.318	486.000	337.752	370.621	-1672.303	-602.322	12.585

File: data/Liquids/Si1O2.dat
#Silicon Oxide (SiO2)	O2Si1(l)
#T(K)	Cp	S	-[G-H(Tr)]/T	H-H(Tr)	delta-f H	delta-f G	log Kf
1800	85.772	163.759	105.881	104.181	-939.468	-589.559	17.109
1900	85.772	168.397	109.050	112.759	-937.350	-570.178	15.675
2000	85.772	172.796	112.128	121.336	-935.255	-550.907	14.388
2100	85.772	176.981	115.118	129.913	-933.183	-531.741	13.226
2200	85.772	180.971	118.021	138.490	-931.133	-512.672	12.172
2300	85.772	184.784	120.842	147.067	-929.106	-493.697	11.212
2400	85.772	188.434	123.582	155.645	-927.102	-474.809	10.334
2500	85.772	191.936	126.247	164.222	-925.119	-456.004	9.528
2600	85.772	195.300	128.839	172.799	-923.158	-437.279	8.785
2700	85.772	198.537	131.360	181.376	-921.217	-418.628	8.099
2800	85.772	201.656	133.816	189.953	-919.297	-400.048	7.463
2900	85.772	204.666	136.207	198.531	-917.397	-381.538	6.872
3000	85.772	207.574	138.538	207.108	-915.517	-363.092	6.322
3100	85.772	210.386	140.810	215.685	-913.655	-344.708	5.808
3200	85.772	213.109	143.027	224.262	-911.811	-326.385	5.328
3300	85.772	215.749	145.191	232.839	-909.985	-308.119	4.877
3400	85.772	218.309	147.304	241.417	-908.175	-289.907	4.454
3500	85.772	220.796	149.369	249.994	-906.381	-271.749	4.056
3600	85.772	223.212	151.387	258.571	-1288.754	-243.181	3.528
3700	85.772	225.562	153.360	267.148	-1286.577	-214.168	3.024
3800	85.772	227.849	155.290	275.725	-1284.416	-185.212	2.546
3900	85.772	230.077	157.179	284.303	-1282.269	-156.313	2.094
4000	85.772	232.249	159.029	292.880	-1280.137	-127.470	1.665
4100	85.772	234.367	160.841	301.457	-1278.019	-98.680	1.257
4200	85.772	236.434	162.616	310.034	-1275.914	-69.941	0.870
4300	85.772	238.452	164.356	318.611	-1273.822	-41.252	0.501
4400	85.772	240.424	166.063	327.189	-1271.742	-12.612	0.150
4500	85.772	242.351	167.737	335.766	-1269.674	15.981	-0.186
